Repository: Auburngrads/SMRD

:package: SMRD: Statistical Methods for Reliability Data
================
Jason K. Freels, William Q. Meeker, and Luis A. Escobar
<br/>20 July 2020
experimental](https://img.shields.io/badge/lifecycle-experimental-orange.svg)](https://www.tidyverse.org/lifecycle/#experimental)
status](https://www.r-pkg.org/badges/version/SMRD)](https://cran.r-project.org/package=SMRD)
status](https://ci.appveyor.com/api/projects/status/github/Auburngrads/SMRD?branch=master&svg=true)](https://ci.appveyor.com/project/Auburngrads/SMRD)
status](https://travis-ci.org/Auburngrads/SMRD.svg?branch=master)](https://travis-ci.org/Auburngrads/SMRD)
coverage](https://codecov.io/gh/Auburngrads/SMRD/branch/master/graph/badge.svg)](https://codecov.io/gh/Auburngrads/SMRD?branch=master)

## Background

Since its initial publication,
<a target="" href="https://www.amazon.com/Statistical-Methods-Reliability-William-Meeker/dp/0471143286">**Statistical
Methods for Reliability Data**</a> has remained a foundational text for
analyzing time-to-failure (survival) data. Along with the first edition
of the text, the authors provided an S-Plus software package, called
[**SPLIDA**](http://www.public.iastate.edu/~splida/') (**S**-**P**lus
**LI**fe **D**ata **A**nalysis), to help readers utilize the methods for
industry data.

Today, R has supplanted S and S-Plus as the most popular statistical
computing language in the world. In response to this shift, Meeker began
an effort to translate **SPLIDA** into R under the name **RSplida**.
However, RSplida couldn’t be installed as a traditional R package and
was difficult to use with modern IDE’s. Freels partnered with Meeker to
restructure and modernize `RSplida` into this R package **SMRD**, with
the aim of publishing to the
<a target="" href="https://cran.r-project.org">**CRAN**</a>.

## Getting involved

There are a number of tasks that need to be completed before publishing.
These issues can be broken down into four main project areas. The links
below show the current issues that exist within these areas.

  - <a target="" href="https://github.com/Auburngrads/SMRD/projects/1">**Update
    graphics objects**</a>
  - <a target="" href="https://github.com/Auburngrads/SMRD/projects/4">**Document
    datasets and functions**</a>
  - <a target="" href="https://github.com/Auburngrads/SMRD/projects/2">**Update
    for modern use-cases - literate programming/interactivity**</a>
  - <a target="" href="https://github.com/Auburngrads/SMRD/projects/3">**Improve/update
    implementation of statistical methods**</a>

File: inst/extdata/CeramicBearing.txt
Kilocycles  Mode  Event  Count  KiloNewtons
1.0	0.	0.	0.	3.00
88.0	1.	1.	1.	4.45
88.0	2.	0.	13.	4.45
144.0	1.	2.	2.	4.45
144.0	2.	2.	12.	4.45
492.0	1.	1.	1.	4.45
492.0	2.	0.	27.	4.45
582.0	2.	0.	14.	4.45
631.0	1.	1.	2.	4.45
631.0	2.	0.	26.	4.45
638.0	2.	0.	14.	4.45
769.0	2.	0.	28.	4.45
217.0	1.	1.	1.	5.00
217.0	2.	0.	13.	5.00
236.0	2.	0.	14.	5.00
281.0	1.	1.	1.	5.00
281.0	2.	0.	13.	5.00
346.0	1.	1.	1.	5.00
346.0	2.	0.	27.	5.00
411.0	2.	0.	14.	5.00
414.0	2.	0.	28.	5.00
423.0	1.	1.	1.	5.00
423.0	2.	0.	27.	5.00
499.0	2.	0.	14.	5.00
561.0	2.	0.	14.	5.00
574.0	2.	0.	28.	5.00
699.0	2.	0.	28.	5.00
998.0	2.	0.	28.	5.00
1041.0	2.	0.	28.	5.00
47.1	1.	1.	1.	6.45
47.1	2.	0.	13.	6.45
68.1	1.	1.	2.	6.45
68.1	2.	0.	26.	6.45
90.8	1.	1.	1.	6.45
90.8	2.	0.	13.	6.45
103.6	1.	1.	1.	6.45
103.6	2.	0.	13.	6.45
106.0	1.	1.	1.	6.45
106.0	2.	0.	13.	6.45
115.0	1.	1.	1.	6.45
115.0	2.	0.	13.	6.45
126.0	1.	2.	2.	6.45
126.0	2.	0.	12.	6.45
146.6	1.	1.	1.	6.45
146.6	2.	0.	13.	6.45
229.0	2.	0.	14.	6.45
240.0	1.	1.	1.	6.45
240.0	2.	0.	27.	6.45
278.0	2.	0.	28.	6.45
289.0	1.	1.	1.	6.45
289.0	2.	0.	27.	6.45
367.0	2.	0.	13.	6.45
367.0	1.	1.	1.	6.45
385.9	2.	0.	14.	6.45
392.0	2.	0.	14.	6.45
505.0	2.	0.	14.	6.45
14.5	1.	1.	1.	9.56
14.5	2.	0.	13.	9.56
25.6	1.	3.	3.	9.56
25.6	2.	0.	11.	9.56
26.2	1.	1.	1.	9.56
26.2	2.	0.	13.	9.56
52.4	2.	0.	14.	9.56
66.3	1.	1.	1.	9.56
66.3	2.	0.	13.	9.56
69.3	2.	0.	28.	9.56
69.8	2.	0.	14.	9.56
76.2	1.	1.	1.	9.56
76.2	2.	0.	13.	9.56
